Repository: Maaannnn/MNSIM-2.0

# MNSIM-2.0
**Citation Information**: Zhenhua Zhu, Hanbo Sun, Tongxin Xie, Yu Zhu, Guohao Dai, Lixue Xia, Dimin Niu, Xiaoming Chen, Xiaobo Sharon Hu, Yu Cao, Yuan Xie, Huazhong Yang, and Yu Wang, MNSIM 2.0: A Behavior-Level Modeling Tool for Processing-In-Memory Architectures, in IEEE TRANSACTIONS ON COMPUTER-AIDED DESIGN OF INTEGRATED CIRCUITS AND SYSTEMS (TCAD), VOL. 42, NO. 11, NOVEMBER 2023

**Main Contributor**:
Zhenhua Zhu<sup>1*</sup>, Hanbo Sun<sup>1</sup>, Tongxin Xie<sup>1</sup>, Lixue Xia<sup>2</sup>, Gokul Krishnan<sup>6</sup>, Dimin Niu<sup>2</sup>, Qiuwen Lou<sup>3</sup>,

Xiaoming Chen<sup>4</sup>, Yuan Xie<sup>2, 5</sup>, Yu Cao<sup>7</sup>, X. Sharon Hu<sup>3</sup>, Yu Wang<sup>1*</sup>, and Huazhong Yang<sup>1</sup>

<sup>1</sup>Tsinghua University, <sup>2</sup>Alibaba Group, <sup>3</sup>University of Notre Dame, 
<sup>4</sup>Institute of Computing Technology, Chinese Academy of Sciences, 
<sup>5</sup>The Hong Kong University of Science and Technology,
<sup>6</sup>Arizona State University
<sup>7</sup>University of Minnesota System

<sup>*</sup>zhuzhenh18@mails.tsinghua.edu.cn, yu-wang@tsinghua.edu.cn

MNSIM-2.0 aims to model the HW performance and NN computing accuracy of Processing-In-Memory (PIM) architectures. If you have any questions and suggestions about MNSIM-2.0 please contact us via e-mail. We hope that MNSIM-2.0 can be helpful to your research work, and sincerely invite every PIM researcher to add your ideas to MNSIM-2.0 to enlarge its function.

# DSE Artifacts

## 目录结构

```
artifacts/dse/
├── datasets/                         # [只读] 持续累积的评估数据集
├── matrices/rram_v2/                 # 论文固定矩阵 CSV
│   ├── matrix_A.csv                  # 器件迁移矩阵（P0-P3 × xbar × adc）
│   ├── matrix_B.csv                  # 接口补偿矩阵（adc/dac/sub_position）
│   ├── matrix_C.csv                  # 系统瓶颈矩阵（pe_num × tile × bw）
│   ├── matrix_D.csv                  # 扩展实验矩阵
│   ├── matrix_all.csv                # A+B+C+D 合并（72 行）
│   └── matrix_E.csv                  # formal_v3 全空间穷举（36 点 Ground Truth）
├── matrix_runs/                      # run_matrix_csv.py 产物
│   ├── exp_formal_v3_exhaustive/     # [待运行] 36 点穷举评估结果
│   └── archive/                      # 历史测试运行（batch_demo 等）
├── search_runs/                      # run_dse.py 算法对比实验产物
│   ├── exp01_formal_v3/              # [待运行] formal_v3 算法对比（random/nsga2/mobo）
│   ├── exp02_guidance_v4/            # [待运行] guidance_v4 设计指导（random/nsga2/mobo）
│   └── archive/exp00_preliminary/    # 早期 BO+GP/NSGA2/MOBO 探索性实验
├── docs/
│   ├── rram_formal_v3.md             # 正式论文搜索空间设计说明
│   ├── rram_guidance_v4.md           # 设计指导增强空间说明
│   └── server_run_guide.md           # 服务器运行指南
└── scripts/
    ├── run_formal_v3_exhaustive.sh   # 实验 0：36 点穷举（Ground Truth）
    ├── run_formal_v3_search.sh       # 实验 1：formal_v3 算法对比
    ├── run_guidance_v4_search.sh     # 实验 2：guidance_v4 设计指导
    ├── run_testdata_analysis.sh      # 真实测试数据提取与 measured preset 生成
    ├── run_measured_matrix_experiments.sh # 使用 measured presets 自动生成并运行矩阵实验
    ├── run_dual_a100_jobs.sh         # 双 GPU 并行：实验 1 + 实验 2 同时跑
    └── finalize_search_run.sh        # 任务结束后重建 comparison + HTML 分析
```

---

## 实验进度

| # | 实验 | 空间 | 脚本 | 状态 |
|---|------|------|------|------|
| 0 | formal_v3 穷举（Ground Truth） | 36 点 | `run_formal_v3_exhaustive.sh` | ⏳ 待运行 |
| 1 | formal_v3 算法对比 | 36 点 | `run_formal_v3_search.sh` | ⏳ 待运行 |
| 2 | guidance_v4 设计指导 | 864 点 | `run_guidance_v4_search.sh` | ⏳ 待运行 |
| — | 早期 BO/NSGA2/MOBO 探索 | 旧空间 | — | ✅ 已归档 |

---

## 下一步实验目标

> 详细论文实验目标见下方「实验目标」章节

### 推荐运行顺序

**步骤 1：先跑穷举（获得 Ground Truth）**

```bash
bash artifacts/dse/scripts/run_formal_v3_exhaustive.sh
```

- 对 `rram_formal_v3` 全部 36 点逐一评估
- 得到真实 Pareto Front，用于后续校验算法结果
- 约耗时：36 点 × 单点评估时间

**步骤 2：跑正式算法对比**

```bash
bash artifacts/dse/scripts/run_formal_v3_search.sh
```

- 在 36 点空间内比较 `random / nsga2 / mobo`
- 3 种算法 × 3 个 seed = 9 次 trial，budget=18，worker=3
- 产物：`search_runs/exp01_formal_v3/`

**步骤 3：跑设计指导实验（可与步骤 2 并行）**

```bash
bash artifacts/dse/scripts/run_guidance_v4_search.sh
```

- 在 864 点更大空间内验证 `512x512+2x2+bw80` 是否仍然稳定
- 产物：`search_runs/exp02_guidance_v4/`

**步骤 4（服务器双 GPU）：一键并行跑步骤 2+3**

```bash
bash artifacts/dse/scripts/run_dual_a100_jobs.sh
```

**步骤 5：实验结束后生成分析报告**

```bash
bash artifacts/dse/scripts/finalize_search_run.sh artifacts/dse/search_runs/exp01_formal_v3
bash artifacts/dse/scripts/finalize_search_run.sh artifacts/dse/search_runs/exp02_guidance_v4
```

**步骤 6：提取真实测试数据并生成 measured presets**

```bash
bash artifacts/dse/scripts/run_testdata_analysis.sh
```

- 读取 `test_data/` 下真实 CSV
- 导出 `cycle_state_summary.csv`、`retention_phase_summary.csv`、`measured_presets.csv`
- 默认输出到 `artifacts/dse/testdata_runs/run_YYYYMMDD_HHMMSS/`

**步骤 7：基于 measured presets 自动跑矩阵实验**

```bash
bash artifacts/dse/scripts/run_measured_matrix_experiments.sh
```

- 读取 `measured_presets.csv`
- 为每个 measured preset 生成单独的 patched `SimConfig.ini`
- 自动调用 `dse/run_matrix_csv.py`，分别输出到 `matrix_runs/measured_run_YYYYMMDD_HHMMSS/`

---

File: artifacts/dse/testdata_analysis/cycle_wafer_summary.csv
file_name,state,max_cycle,hrs_mean_ohm,hrs_cv_pct,lrs_mean_ohm,lrs_cv_pct,variation_proxy_pct,resistance_window_ratio,te_mean_pmu,be_mean_pmu,te_mean_verify,be_mean_verify,te_pmu_delta_early_late,be_pmu_delta_early_late,quality_score
wafer_xy1.csv,cycle_weak,1001,12261.92,29.8707,2444.97,15.3807,22.6257,5.0152,17.4698,82.9833,1.4092,20.4746,1.5077,11.5126,2.254755
wafer_xy12.csv,cycle_weak,1001,12376.72,31.2412,2484.31,18.8682,25.0547,4.9820,17.3934,82.2207,1.5349,21.0043,1.4975,13.7549,1.766170
wafer_xy15.csv,cycle_weak,1001,13208.20,35.3380,2403.26,12.4239,23.8809,5.4960,16.6411,84.0187,1.4651,18.0422,0.9508,9.3759,3.255059
wafer_xy16.csv,cycle_strong,1001,14286.07,30.2569,2326.55,3.0821,16.6695,6.1404,15.1658,86.0304,1.0857,12.2837,2.7210,1.3995,5.404187
wafer_xy17.csv,cycle_typical,1001,14077.14,74.2375,2482.07,423.4152,248.8263,5.6715,15.4789,85.9754,1.1013,12.1103,2.8119,2.0756,4.793579
wafer_xy18.csv,cycle_strong,1001,14402.57,30.3163,2327.87,3.2455,16.7809,6.1870,15.0582,85.9877,1.0892,12.3326,2.9518,1.6885,5.369150
wafer_xy19.csv,cycle_typical,1001,14451.34,30.3782,2336.14,3.3184,16.8483,6.1860,14.9730,85.5045,1.1600,13.4729,3.2813,3.5711,4.941547
wafer_xy20.csv,cycle_typical,1001,14710.28,148.1943,2548.64,1941.4565,1044.8254,5.7718,14.8966,85.5532,1.1118,13.5718,3.2868,3.1531,4.608939
wafer_xy21.csv,cycle_typical,1001,12887.11,28.2745,2376.17,7.4075,17.8410,5.4235,16.5954,84.5068,1.1992,17.9627,2.6485,7.4712,3.394962
wafer_xy22.csv,cycle_strong,1001,14194.66,30.5066,2324.71,2.2666,16.3866,6.1060,15.2754,86.0652,1.0951,11.9000,2.8885,0.4690,5.544852
wafer_xy23.csv,cycle_strong,1001,14475.69,31.2722,2324.16,2.7928,17.0325,6.2283,15.0287,86.1053,1.0865,11.3514,2.9219,0.9545,5.574980
wafer_xy24.csv,cycle_typical,1001,16486.90,285.3522,2802.35,1996.4496,1140.9009,5.8832,13.9747,86.2214,1.3171,8.9035,3.9441,4.6475,4.425760
wafer_xy25.csv,cycle_strong,1001,13948.91,29.8864,2323.41,2.2012,16.0438,6.0036,15.4909,86.1116,1.0986,11.3635,2.4980,0.1896,5.545469
wafer_xy3.csv,cycle_weak,1001,12581.05,31.6789,2562.50,25.0238,28.3514,4.9097,17.1489,80.8320,1.3953,21.3232,1.7750,16.5022,1.111885
wafer_xy7.csv,cycle_weak,1001,12959.28,67.9649,3196.20,262.6405,165.3027,4.0546,17.1030,75.7296,1.4214,30.1299,1.7570,19.6957,-0.512184
